Repository: nava1904/boosting-model-for-phase-kinetics

# stacking-model-for-phase-kinetics
This project focuses on predicting the formation of the detrimental sigma
phase (σ-phase) in stainless steels, a brittle intermetallic compound that
compromises mechanical integrity and corrosion resistance, particularly when
alloys are exposed to temperatures between 600–900 °C. The primary objective
was to develop a predictive model for the onset time of sigma phase formation by
analyzing the influence of temperature, time, and elemental composition,
including trace elements, using machine learning techniques.The methodology
involved collecting data from existing research, preprocessing it through
techniques like imputation and normalization, and employing feature selection
methods. A key aspect was integrating experimental data with theoretical
calculations derived from Density Functional Theory (DFT) to compute
formation enthalpies and using Classical Nucleation Theory (CNT) concepts to
engineer features representing kinetic factors. An ensemble machine learning
model, specifically stacking using Random Forest Regression, was developed to
combine these different data sources and predict the logarithm of the onset time.
The final model achieved an R² score of 0.64, demonstrating reasonable
predictive capability. Feature importance analysis identified Molybdenum (Mo)
and Aluminium (Al) as the most significant elements influencing sigma phase
formation, with other elements like Silicon (Si), Nickel (Ni), Tungsten (W),
Carbon (C), Nitrogen (N), and Copper (Cu) also contributing. The study
confirmed the accelerating effect of higher temperatures on sigma phase
formation. This research provides a data-driven approach that integrates machine
learning with metallurgical principles (DFT, CNT) to enhance the prediction of
sigma phase transformation. The resulting insights can aid in optimizing steel
compositions and heat treatment processes to mitigate sigma phase embrittlement
and improve the performance of stainless steels in various industrial applications. do see ENDREVIEWREPORT.pdf for more information

File: data files/composition_with_thermodynamic_features.csv (part 1 of 2)
Fe,C,Cr,Ni,Mn,Si,N,Mo,Co,P,S,Cu,W,Al,Ti,Ce,Nb,vol% sigma phase formed,Temperature(c),Onset Time(hrs),e_tot,e_tot_eV,CNT_feature
68.504,0.016,22.2,5.7,0,0.44,0.16,2.98,0,0,0,0,0,0,0,0,0,1.0,700.0,0.1,-509.7757149176791,-3.182020012516153e+21,1.4653743692856842e+22
68.504,0.016,22.2,5.7,0,0.44,0.16,2.98,0,0,0,0,0,0,0,0,0,5.0,700.0,1.0,-393.2246376391504,-2.454508188143577e+21,1.1303427929302448e+22
68.504,0.016,22.2,5.7,0,0.44,0.16,2.98,0,0,0,0,0,0,0,0,0,12.0,700.0,3.0,-469.3542377283408,-2.9297091519003036e+21,1.3491809239947733e+22
68.504,0.016,22.2,5.7,0,0.44,0.16,2.98,0,0,0,0,0,0,0,0,0,25.0,700.0,5.0,-492.1436719191824,-3.071960800119537e+21,1.4146902289234612e+22
68.504,0.016,22.2,5.7,0,0.44,0.16,2.98,0,0,0,0,0,0,0,0,0,38.0,700.0,10.0,-445.14146770397383,-2.7785730414082046e+21,1.2795801729883317e+22
68.504,0.016,22.2,5.7,0,0.44,0.16,2.98,0,0,0,0,0,0,0,0,0,48.0,700.0,100.0,-436.5723775089614,-2.725084780410937e+21,1.254947918503835e+22
68.504,0.016,22.2,5.7,0,0.44,0.16,2.98,0,0,0,0,0,0,0,0,0,52.0,700.0,1000.0,-467.15981624513927,-2.916011573002159e+21,1.342872955798578e+22
68.504,0.016,22.2,5.7,0,0.44,0.16,2.98,0,0,0,0,0,0,0,0,0,15.0,700.0,0.8,-433.4323723505849,-2.705484868212351e+21,1.2459218253733438e+22
68.504,0.016,22.2,5.7,0,0.44,0.16,2.98,0,0,0,0,0,0,0,0,0,38.0,700.0,8.0,-455.74827727848316,-2.844780746772292e+21,1.3100699480708696e+22
68.504,0.016,22.2,5.7,0,0.44,0.16,2.98,0,0,0,0,0,0,0,0,0,40.0,700.0,100.0,-405.8238506724724,-2.533152475897573e+21,1.1665598258565419e+22
68.504,0.016,22.2,5.7,0,0.44,0.16,2.98,0,0,0,0,0,0,0,0,0,400.0,700.0,200.0,-479.1859113895317,-2.991078458893457e+21,1.3774425342847354e+22
68.504,0.016,22.2,5.7,0,0.44,0.16,2.98,0,0,0,0,0,0,0,0,0,37.0,700.0,1000.0,-430.15909092463704,-2.6850530455515845e+21,1.236512623317068e+22
66.48,0.016,22.39,5.7,1.43,0.39,0.178,3.19,0,0.022,0.001,0.2,0,0,0.001,0.002,0,1.2,750.0,0.5,-484.09851201307976,-3.0217429119856437e+21,1.3915640367997121e+22
66.483,0.016,22.39,5.7,1.43,0.39,0.178,3.19,0,0.022,0.001,0.2,0,0,0,0,0,2.5,750.0,1.0,-461.9874189796064,-2.883725469270703e+21,1.3280046555659957e+22
66.483,0.016,22.39,5.7,1.43,0.39,0.178,3.19,0,0.022,0.001,0.2,0,0,0,0,0,6.5,750.0,3.0,-425.5755047078909,-2.656442300386655e+21,1.2233368882538244e+22
66.483,0.016,22.39,5.7,1.43,0.39,0.178,3.19,0,0.022,0.001,0.2,0,0,0,0,0,9.1,750.0,5.0,-371.45742375336016,-2.3186372390684742e+21,1.0677719085479878e+22
66.483,0.016,22.39,5.7,1.43,0.39,0.178,3.19,0,0.022,0.001,0.2,0,0,0,0,0,12.9,750.0,10.0,-437.4944290641718,-2.73084022621856e+21,1.2575983992478687e+22
66.483,0.016,22.39,5.7,1.43,0.39,0.178,3.19,0,0.022,0.001,0.2,0,0,0,0,0,16.3,750.0,20.0,-448.5290670029788,-2.7997184362325937e+21,1.2893179871699541e+22
66.483,0.016,22.39,5.7,1.43,0.39,0.178,3.19,0,0.022,0.001,0.2,0,0,0,0,0,18.7,750.0,40.0,-449.8693212873552,-2.8080843034756713e+21,1.2931706114107297e+22
66.483,0.016,22.39,5.7,1.43,0.39,0.178,3.19,0,0.022,0.001,0.2,0,0,0,0,0,19.2,750.0,50.0,-474.4568375357011,-2.9615595798978463e+21,1.3638485881372977e+22
66.483,0.016,22.39,5.7,1.43,0.39,0.178,3.19,0,0.022,0.001,0.2,0,0,0,0,0,19.5,750.0,100.0,-365.72276300015653,-2.282841486646977e+21,1.051287355364339e+22
66.483,0.016,22.39,5.7,1.43,0.39,0.178,3.19,0,0.022,0.001,0.2,0,0,0,0,0,3.1,800.0,0.5,-457.3326665915783,-2.8546705048646315e+21,1.3146243499822173e+22
66.483,0.016,22.39,5.7,1.43,0.39,0.178,3.19,0,0.022,0.001,0.2,0,0,0,0,0,5.7,800.0,1.0,-461.5339364222056,-2.8808948311474076e+21,1.3267010985367236e+22
66.483,0.016,22.39,5.7,1.43,0.39,0.178,3.19,0,0.022,0.001,0.2,0,0,0,0,0,11.6,800.0,3.0,-444.78437541389263,-2.7763440713335177e+21,1.278553694334991e+22
66.483,0.016,22.39,5.7,1.43,0.39,0.178,3.19,0,0.022,0.001,0.2,0,0,0,0,0,14.0,800.0,5.0,-413.2401300932665,-2.579444892042169e+21,1.1878782713231867e+22
66.483,0.016,22.39,5.7,1.43,0.39,0.178,3.19,0,0.022,0.001,0.2,0,0,0,0,0,17.1,800.0,10.0,-470.56919578322334,-2.93729292007888e+21,1.352673378306116e+22
66.483,0.016,22.39,5.7,1.43,0.39,0.178,3.19,0,0.022,0.001,0.2,0,0,0,0,0,19.0,800.0,20.0,-389.5120166429372,-2.431334007885214e+21,1.1196706885291922e+22
66.483,0.016,22.39,5.7,1.43,0.39,0.178,3.19,0,0.022,0.001,0.2,0,0,0,0,0,19.0,800.0,40.0,-404.42940968192414,-2.5244483752345705e+21,1.162551439369632e+22
66.483,0.016,22.39,5.7,1.43,0.39,0.178,3.19,0,0.022,0.001,0.2,0,0,0,0,0,19.0,800.0,50.0,-463.4978282347195,-2.8931534438411194e+21,1.3323463983065893e+22
66.483,0.016,22.39,5.7,1.43,0.39,0.178,3.19,0,0.022,0.001,0.2,0,0,0,0,0,19.0,800.0,100.0,-381.22319433001405,-2.3795951790079476e+21,1.0958440773088394e+22
66.483,0.016,22.39,5.7,1.43,0.39,0.178,3.19,0,0.022,0.001,0.2,0,0,0,0,0,5.8,850.0,0.5,-433.1763104937054,-2.703886530101709e+21,1.245185763471918e+22
66.483,0.016,22.39,5.7,1.43,0.39,0.178,3.19,0,0.022,0.001,0.2,0,0,0,0,0,9.1,850.0,1.0,-411.48227467072724,-2.5684723584946793e+21,1.1828252328874213e+22
66.483,0.016,22.39,5.7,1.43,0.39,0.178,3.19,0,0.022,0.001,0.2,0,0,0,0,0,15.0,850.0,3.0,-384.5618104452038,-2.400434820798962e+21,1.1054410870151046e+22
66.483,0.016,22.39,5.7,1.43,0.39,0.178,3.19,0,0.022,0.001,0.2,0,0,0,0,0,17.0,850.0,5.0,-492.0482541058681,-3.0713652021288286e+21,1.4144159459124967e+22
66.483,0.016,22.39,5.7,1.43,0.39,0.178,3.19,0,0.022,0.001,0.2,0,0,0,0,0,18.8,850.0,10.0,-515.7859799002321,-3.2195360865372487e+21,1.4826511598434111e+22
66.483,0.016,22.39,5.7,1.43,0.39,0.178,3.19,0,0.022,0.001,0.2,0,0,0,0,0,19.0,850.0,20.0,-467.952512763549,-2.9209595846700727e+21,1.3451515993798776e+22
66.483,0.016,22.39,5.7,1.43,0.39,0.178,3.19,0,0.022,0.001,0.2,0,0,0,0,0,19.0,850.0,40.0,-412.28867491097844,-2.5735059087943276e+21,1.1851432684643825e+22
66.483,0.016,22.39,5.7,1.43,0.39,0.178,3.19,0,0.022,0.001,0.2,0,0,0,0,0,19.0,850.0,50.0,-477.4334968039775,-2.9801398870504275e+21,1.3724051357918546e+22
66.483,0.016,22.39,5.7,1.43,0.39,0.178,3.19,0,0.022,0.001,0.2,0,0,0,0,0,19.0,850.0,100.0,-457.12351511993916,-2.85336498137866e+21,1.314023134198747e+22
52.0,0,48.0,0,0.8,0,0,5,0,0.03,0.03,0,0,0,0,0,0,5.0,850.0,0.5,-688.6850679532293,-4.2987721941640576e+21,1.9796577544918926e+22
52.0,0,48.0,0,0.8,0,0,5,0,0.03,0.03,0,0,0,0,0,0,25.0,750.0,5.0,-684.3955389496325,-4.271996954123606e+21,1.9673273007761963e+22
52.0,0,48.0,0,0.8,0,0,5,0,0.03,0.03,0,0,0,0,0,0,50.0,700.0,50.0,-690.4603175158367,-4.3098533019338523e+21,1.9847607932048107e+22
66.14,0,19.0,9,0.8,0,0,5,0,0.03,0.03,0,0,0,0,0,0,5.0,900.0,1.0,-703.9001064119416,-4.3937444642233395e+21,2.0233941011491543e+22
66.14,0,19.0,9,0.8,0,0,5,0,0.03,0.03,0,0,0,0,0,0,30.0,800.0,10.0,-714.4011845602994,-4.459292194025389e+21,2.053579946253514e+22
66.14,0,19.0,9,0.8,0,0,5,0,0.03,0.03,0,0,0,0,0,0,50.0,700.0,100.0,-702.8123070179458,-4.386954420406018e+21,2.020267170414246e+22
57.14,0,24.0,13,0.8,0,0,5,0,0.03,0.03,0,0,0,0,0,0,5.0,850.0,0.8,-714.5925587723369,-4.460486751856927e+21,2.054130060464638e+22
57.14,0,24.0,13,0.8,0,0,5,0,0.03,0.03,0,0,0,0,0,0,30.0,750.0,8.0,-711.7993691732989,-4.443051662379732e+21,2.0461009050395967e+22
57.14,0,24.0,13,0.8,0,0,5,0,0.03,0.03,0,0,0,0,0,0,50.0,700.0,80.0,-713.7240790583302,-4.455065701482097e+21,2.051633574508347e+22
47.14,0,25.0,22,0.8,0,0,5,0,0.03,0.03,0,0,0,0,0,0,5.0,880.0,0.6,-707.5629504284642,-4.4166079365744736e+21,2.0339231192711147e+22
47.14,0,25.0,22,0.8,0,0,5,0,0.03,0.03,0,0,0,0,0,0,30.0,780.0,6.0,-712.225611568097,-4.445712267408061e+21,2.047326158934912e+22
47.14,0,25.0,22,0.8,0,0,5,0,0.03,0.03,0,0,0,0,0,0,50.0,700.0,60.0,-705.53351099317,-4.403940175619367e+21,2.0280893997637465e+22
68.11,0,18.0,11,0.8,0,0.03,2,0,0.03,0.03,0,0,0,0,0,0,5.0,890.0,2.0,-714.6451816968228,-4.4608152241515675e+21,2.0542813275464583e+22
68.0,0,18.0,11,0.8,0,0.14,2,0,0.03,0.03,0,0,0,0,0,0,10.0,870.0,1.0,-699.1264731346439,-4.363947445306447e+21,2.0096720668344147e+22
64.14,0,20.0,10,0.8,0,0,5,0,0.03,0.03,0,0,0,0,0,0,5.0,860.0,0.7,-707.7871801632803,-4.4180075785791954e+21,2.034567678234235e+22
64.14,0,20.0,10,0.8,0,0,5,0,0.03,0.03,0,0,0,0,0,0,10.0,850.0,3.0,-704.3541825297946,-4.3965788073509776e+21,2.02469936439598e+22
64.14,0,20.0,10,0.8,0,0,5,0,0.03,0.03,0,0,0,0,0,0,50.0,700.0,50.0,-707.1752026729313,-4.414187615084437e+21,2.0328085200344726e+22
65.14,0,22.0,9,0.8,0,0,3,0,0.03,0.03,0,0,0,0,0,0,5.0,880.0,1.0,-697.5808140313188,-4.354299441183492e+21,2.0052289967402823e+22
65.14,0,22.0,9,0.8,0,0,3,0,0.03,0.03,0,0,0,0,0,0,50.0,700.0,70.0,-707.9769119834002,-4.419191884600384e+21,2.035113071312221e+22
59.73,0,26.03,6.67,0.94,0,0.4,4.93,1.3,0,0,0,0,0,0,0,0,1.0,950.0,1.0,-711.5521381799874,-4.4415084465194816e+21,2.0453902278725797e+22
59.73,0,26.03,6.67,0.94,0,0.4,4.93,1.3,0,0,0,0,0,0,0,0,1.0,900.0,1.0,-710.2247076898329,-4.433222625399937e+21,2.041574466233964e+22
59.73,0,26.03,6.67,0.94,0,0.4,4.93,1.3,0,0,0,0,0,0,0,0,1.0,850.0,1.0,-713.1464743859839,-4.451460293117311e+21,2.0499732225973648e+22
59.73,0,26.03,6.67,0.94,0,0.4,4.93,1.3,0,0,0,0,0,0,0,0,1.0,800.0,2.5,-716.777446567706,-4.474124821475621e+21,2.060410623624882e+22
59.73,0,26.03,6.67,0.94,0,0.4,4.93,1.3,0,0,0,0,0,0,0,0,5.0,950.0,1.5,-710.0812842761408,-4.4323273764516706e+21,2.0411621888574047e+22
59.73,0,26.03,6.67,0.94,0,0.4,4.93,1.3,0,0,0,0,0,0,0,0,5.0,900.0,2.0,-702.9919828158105,-4.388075956736289e+21,2.0207836569813125e+22
59.73,0,26.03,6.67,0.94,0,0.4,4.93,1.3,0,0,0,0,0,0,0,0,5.0,850.0,3.0,-706.0574528687617,-4.407210620806811e+21,2.029595495430959e+22
59.73,0,26.03,6.67,0.94,0,0.4,4.93,1.3,0,0,0,0,0,0,0,0,5.0,800.0,4.0,-707.5830008060492,-4.416733091031359e+21,2.033980755028464e+22
59.73,0,26.03,6.67,0.94,0,0.4,4.93,1.3,0,0,0,0,0,0,0,0,10.0,950.0,2.0,-707.2045003557865,-4.4143704912208194e+21,2.0328927376075722e+22
59.73,0,26.03,6.67,0.94,0,0.4,4.93,1.3,0,0,0,0,0,0,0,0,10.0,900.0,2.0,-708.2208467209911,-4.420714525232426e+21,2.035814273236487e+22
59.73,0,26.03,6.67,0.94,0,0.4,4.93,1.3,0,0,0,0,0,0,0,0,10.0,850.0,3.5,-721.7742486976172,-4.5053148603705265e+21,2.0747741673467446e+22
59.73,0,26.03,6.67,0.94,0,0.4,4.93,1.3,0,0,0,0,0,0,0,0,10.0,800.0,6.0,-704.9712425772943,-4.400430496167471e+21,2.026473132646322e+22
59.73,0,26.03,6.67,0.94,0,0.4,4.93,1.3,0,0,0,0,0,0,0,0,15.0,950.0,2.0,-705.6568291031208,-4.40470992726168e+21,2.0284438834951263e+22
59.73,0,26.03,6.67,0.94,0,0.4,4.93,1.3,0,0,0,0,0,0,0,0,15.0,900.0,3.0,-714.3980021416346,-4.4592723293680834e+21,2.0535707982407563e+22
59.73,0,26.03,6.67,0.94,0,0.4,4.93,1.3,0,0,0,0,0,0,0,0,15.0,850.0,5.0,-707.6463929388365,-4.417128784724217e+21,2.0341629787081774e+22
59.73,0,26.03,6.67,0.94,0,0.4,4.93,1.3,0,0,0,0,0,0,0,0,15.0,800.0,8.0,-697.5460213121619,-4.3540822650305144e+21,2.005128983425802e+22
59.73,0,26.03,6.67,0.94,0,0.4,4.93,1.3,0,0,0,0,0,0,0,0,20.0,950.0,3.0,-707.2176944914074,-4.414452849015365e+21,2.0329306647735745e+22
59.73,0,26.03,6.67,0.94,0,0.4,4.93,1.3,0,0,0,0,0,0,0,0,20.0,900.0,5.0,-731.6575873005801,-4.567006659930221e+21,2.1031842909519704e+22
59.73,0,26.03,6.67,0.94,0,0.4,4.93,1.3,0,0,0,0,0,0,0,0,20.0,850.0,7.5,-722.1571805652927,-4.507705121088557e+21,2.075874923086286e+22
59.73,0,26.03,6.67,0.94,0,0.4,4.93,1.3,0,0,0,0,0,0,0,0,20.0,800.0,15.0,-704.9581902406294,-4.400349023482009e+21,2.0264356130881156e+22
51.71,0.03,23.0,10,1,1,0.2,3,0,0.03,0.03,0,0,0,0,0,0,0.1,900.0,0.0,-394.6209961708497,-2.463224258098444e+21,2.5952657801411864e+20
51.71,0.03,23.0,10,1,1,0.2,3,0,0.03,0.03,0,0,0,0,0,0,0.15,875.0,0.0,-526.0923483500527,-3.283868438401029e+21,5.3369078322046514e+20
51.71,0.03,23.0,10,1,1,0.2,3,0,0.03,0.03,0,0,0,0,0,0,0.2,850.0,0.0,-444.89246354925325,-2.7770187574744386e+21,6.196738276090203e+20
51.71,0.03,23.0,10,1,1,0.2,3,0,0.03,0.03,0,0,0,0,0,0,0.3,825.0,0.0,-404.93768745416037,-2.527621045088869e+21,9.015390945554327e+20
51.71,0.03,23.0,10,1,1,0.2,3,0,0.03,0.03,0,0,0,0,0,0,0.5,800.0,0.0,-530.5310675952494,-3.311574923929547e+21,2.2954088217347807e+21
51.71,0.03,23.0,10,1,1,0.2,3,0,0.03,0.03,0,0,0,0,0,0,0.7,775.0,0.0,-470.9634717392124,-2.939753990596164e+21,3.5393838560864245e+21
51.71,0.03,23.0,10,1,1,0.2,3,0,0.03,0.03,0,0,0,0,0,0,0.85,750.0,0.0,-410.83263976484375,-2.564417337412155e+21,4.865007380392439e+21
51.71,0.03,23.0,10,1,1,0.2,3,0,0.03,0.03,0,0,0,0,0,0,0.95,725.0,0.0,-392.75163666636763,-2.451555716071467e+21,7.344204579051056e+21
51.71,0.03,23.0,10,1,1,0.2,3,0,0.03,0.03,0,0,0,0,0,0,0.02,900.0,0.0,-455.2890939227468,-2.841914524265786e+21,5.741436735514925e+19
51.71,0.03,23.0,10,1,1,0.2,3,0,0.03,0.03,0,0,0,0,0,0,0.04,875.0,0.0,-438.5569103356865,-2.737472234315355e+21,1.1174907654857209e+20
51.71,0.03,23.0,10,1,1,0.2,3,0,0.03,0.03,0,0,0,0,0,0,0.06,850.0,0.0,-498.06116109022213,-3.1088977675251666e+21,1.923643044838807e+20
51.71,0.03,23.0,10,1,1,0.2,3,0,0.03,0.03,0,0,0,0,0,0,0.1,825.0,0.0,-418.447690468756,-2.611950483905975e+21,2.751964498570424e+20
51.71,0.03,23.0,10,1,1,0.2,3,0,0.03,0.03,0,0,0,0,0,0,0.05,1400.0,0.0,-408.54386407370845,-2.550130799548088e+21,1.308046098279798e+20
51.71,0.03,23.0,10,1,1,0.2,3,0,0.03,0.03,0,0,0,0,0,0,0.1,1375.0,0.0,-429.1154545458156,-2.678538667274981e+21,2.8221221519351877e+20
51.71,0.03,23.0,10,1,1,0.2,3,0,0.03,0.03,0,0,0,0,0,0,0.2,1350.0,0.0,-376.43310620053484,-2.3496954489037385e+21,5.243193869752164e+20
51.71,0.03,23.0,10,1,1,0.2,3,0,0.03,0.03,0,0,0,0,0,0,0.4,1325.0,0.0,-434.96156079839375,-2.715030062503574e+21,1.3869069252218048e+21
51.71,0.03,23.0,10,1,1,0.2,3,0,0.03,0.03,0,0,0,0,0,0,0.01,1450.0,0.0,-408.07238082197483,-2.5471878010907667e+21,2.560009288290405e+19
51.71,0.03,23.0,10,1,1,0.2,3,0,0.03,0.03,0,0,0,0,0,0,0.1,1475.0,0.0,-451.42568725982755,-2.8177991398758437e+21,2.9688477039749825e+20
51.71,0.03,23.0,10,1,1,0.2,3,0,0.03,0.03,0,0,0,0,0,0,1.0,1500.0,0.0,-505.5319474271417,-3.1555304158402183e+21,1.4531754592005976e+22
51.71,0.03,23.0,10,1,1,0.2,3,0,0.03,0.03,0,0,0,0,0,0,0.99,1400.0,0.0,-409.2423128686857,-2.5544905169263363e+21,1.176386356893847e+22
60.0,0.03,25.0,7,1,1,0.2,4,0,0,0,2,0.5,0,0,0,0,0.0,900.0,0.01,-437.3176393149935,-2.7297367046041895e+21,-0.0
60.0,0.03,25.0,7,1,1,0.2,4,0,0,0,2,0.5,0,0,0,0,0.0,875.0,0.02,-458.3918177776655,-2.861281726568188e+21,-0.0
60.0,0.03,25.0,7,1,1,0.2,4,0,0,0,2,0.5,0,0,0,0,0.0,850.0,0.05,-478.4393969262167,-2.9864187156134447e+21,-0.0
60.0,0.03,25.0,7,1,1,0.2,4,0,0,0,2,0.5,0,0,0,0,0.0,825.0,0.1,-517.5824367939088,-3.230749570467578e+21,-0.0
60.0,0.03,25.0,7,1,1,0.2,4,0,0,0,2,0.5,0,0,0,0,0.0,800.0,0.3,-468.71517102389805,-2.9257200975311714e+21,-0.0
60.0,0.03,25.0,7,1,1,0.2,4,0,0,0,2,0.5,0,0,0,0,0.0,775.0,0.5,-440.4639780503076,-2.74937615099002e+21,-0.0
60.0,0.03,25.0,7,1,1,0.2,4,0,0,0,2,0.5,0,0,0,0,0.0,750.0,0.7,-434.6491876324909,-2.7130802292020085e+21,-0.0
60.0,0.03,25.0,7,1,1,0.2,4,0,0,0,2,0.5,0,0,0,0,0.0,725.0,0.85,-424.46816756915115,-2.6495303019666415e+21,-0.0
60.0,0.03,25.0,7,1,1,0.2,4,0,0,0,2,0.5,0,0,0,0,0.0,900.0,0.02,-449.33874126795456,-2.8047724229945726e+21,-0.0
60.0,0.03,25.0,7,1,1,0.2,4,0,0,0,2,0.5,0,0,0,0,0.0,875.0,0.04,-418.11972170502924,-2.6099033028827923e+21,-0.0
60.0,0.03,25.0,7,1,1,0.2,4,0,0,0,2,0.5,0,0,0,0,0.0,850.0,0.07,-427.9493793188666,-2.671260025708365e+21,-0.0
60.0,0.03,25.0,7,1,1,0.2,4,0,0,0,2,0.5,0,0,0,0,0.0,825.0,0.15,-387.21355889571026,-2.4169870346270236e+21,-0.0
60.0,0.03,25.0,7,1,1,0.2,4,0,0,0,2,0.5,0,0,0,0,0.0,800.0,0.35,-457.87207993286023,-2.858037522940914e+21,-0.0
60.0,0.03,25.0,7,1,1,0.2,4,0,0,0,2,0.5,0,0,0,0,0.0,775.0,0.55,-436.47011168657644,-2.72444643714761e+21,-0.0
60.0,0.03,25.0,7,1,1,0.2,4,0,0,0,2,0.5,0,0,0,0,0.0,750.0,0.75,-449.30645566332066,-2.8045708962504476e+21,-0.0
60.0,0.03,25.0,7,1,1,0.2,4,0,0,0,2,0.5,0,0,0,0,0.0,725.0,0.9,-367.959679853441,-2.2968043216451787e+21,-0.0
60.0,0.03,25.0,7,1,1,0.2,4,0,0,0,2,0.5,0,0,0,0,0.0,1000.0,0.01,-442.71257037294424,-2.763411864267918e+21,-0.0
60.0,0.03,25.0,7,1,1,0.2,4,0,0,0,2,0.5,0,0,0,0,0.0,900.0,0.02,-475.7380385398942,-2.9695568365660196e+21,-0.0
60.0,0.03,25.0,7,1,1,0.2,4,0,0,0,2,0.5,0,0,0,0,0.0,800.0,0.05,-419.2504632478527,-2.6169613915930965e+21,-0.0
60.0,0.03,25.0,7,1,1,0.2,4,0,0,0,2,0.5,0,0,0,0,0.0,700.0,0.1,-464.9886461420771,-2.902459129218845e+21,-0.0
60.0,0.03,25.0,7,1,0.5,0.15,5,0.2,0.02,0.002,1,0.5,0.05,0.01,0,0,0.0,900.0,0.2,-472.18984524036654,-2.947409013990368e+21,-0.0
60.0,0.03,25.0,7,1,0.5,0.15,5,0.2,0.02,0.002,1,0.5,0.05,0.01,0,0,0.0,850.0,0.5,-512.4565854704924,-3.198754006506814e+21,-0.0
60.0,0.03,25.0,7,1,0.5,0.15,5,0.2,0.02,0.002,1,0.5,0.05,0.01,0,0,0.0,800.0,2.0,-400.8054350428256,-2.501827525537317e+21,-0.0
63.0,0.03,23.0,6,1,0.5,0.15,3.5,0.2,0.02,0.002,1,0.5,0.05,0.01,0,0,0.0,900.0,0.5,-485.4824662033087,-3.030381554041053e+21,-0.0
63.0,0.03,23.0,6,1,0.5,0.15,3.5,0.2,0.02,0.002,1,0.5,0.05,0.01,0,0,0.0,850.0,1.0,-461.5629147906261,-2.881075714123088e+21,-0.0
63.0,0.03,23.0,6,1,0.5,0.15,3.5,0.2,0.02,0.002,1,0.5,0.05,0.01,0,0,0.0,800.0,5.0,-444.7652320841907,-2.7762245786695185e+21,-0.0
65.0,0.02,22.0,5,1,0.5,0.15,2,0.2,0.02,0.002,1,0.5,0.05,0.01,0,0,0.0,900.0,2.0,-491.0151155484685,-3.06491635125354e+21,-0.0
65.0,0.02,22.0,5,1,0.5,0.15,2,0.2,0.02,0.002,1,0.5,0.05,0.01,0,0,0.0,850.0,10.0,-427.45923950975134,-2.668200573019868e+21,-0.0
65.0,0.02,22.0,5,1,0.5,0.15,2,0.2,0.02,0.002,1,0.5,0.05,0.01,0,0,0.0,800.0,50.0,-431.8982567646952,-2.6959089187252276e+21,-0.0
68.0,0.02,20.0,5,1,0.5,0.15,0,0.2,0.02,0.002,1,0.5,0.05,0.01,0,0,0.0,900.0,100.0,-415.3629833282123,-2.5926957419347014e+21,-0.0
68.0,0.02,20.0,5,1,0.5,0.15,0,0.2,0.02,0.002,1,0.5,0.05,0.01,0,0,0.0,850.0,500.0,-437.8920128713547,-2.733321944342996e+21,-0.0
68.0,0.02,20.0,5,1,0.5,0.15,0,0.2,0.02,0.002,1,0.5,0.05,0.01,0,0,0.0,800.0,2000.0,-360.42855802415,-2.2497950591867442e+21,-0.0
60.0,0.03,25.0,7,1,0.5,0.15,5,0.2,0.02,0.002,1,0.5,0.05,0.01,0,0,0.0,750.0,10.0,-465.4502668718698,-2.905340565814211e+21,-0.0
63.0,0.03,23.0,6,1,0.5,0.15,3.5,0.2,0.02,0.002,1,0.5,0.05,0.01,0,0,0.0,750.0,20.0,-365.58280761348766,-2.28196788512339e+21,-0.0
65.0,0.02,22.0,5,1,0.5,0.15,2,0.2,0.02,0.002,1,0.5,0.05,0.01,0,0,0.0,750.0,100.0,-390.07937394422294,-2.4348754521598397e+21,-0.0
68.0,0.02,20.0,5,1,0.5,0.15,0,0.2,0.02,0.002,1,0.5,0.05,0.01,0,0,0.0,750.0,500.0,-375.44069419462255,-2.343500813162834e+21,-0.0
60.0,0.03,25.0,7,1,0.5,0.15,5,0.2,0.02,0.002,1,0.5,0.05,0.01,0,0,0.0,700.0,50.0,-423.68364283218745,-2.644633298558514e+21,-0.0
63.0,0.03,23.0,6,1,0.5,0.15,3.5,0.2,0.02,0.002,1,0.5,0.05,0.01,0,0,0.0,700.0,200.0,-433.17336800664816,-2.7038681630974977e+21,-0.0
65.0,0.02,22.0,5,1,0.5,0.15,2,0.2,0.02,0.002,1,0.5,0.05,0.01,0,0,0.0,700.0,1000.0,-468.37944090454687,-2.9236244701261815e+21,-0.0
68.0,0.02,20.0,5,1,0.5,0.15,0,0.2,0.02,0.002,1,0.5,0.05,0.01,0,0,0.0,700.0,5000.0,-434.51315075174256,-2.712231086992377e+21,-0.0
0.0,0.023,0.32,1.85,0.03,0.001,22.5,5.3,2.9,0.166,0.03,0,0,0,0,0,0,0.0,800.0,0.0,-697.3740591292923,-4.353008877085042e+21,-0.0
0.0,0.023,0.32,1.85,0.03,0.001,22.5,5.3,2.9,0.166,0.03,0,0,0,0,0,0,0.3,800.0,4.0,-710.2233780812129,-4.433214325982931e+21,1.5812164711883476e+21
0.0,0.023,0.32,1.85,0.03,0.001,22.5,5.3,2.9,0.166,0.03,0,0,0,0,0,0,1.0,800.0,5.0,-714.4752308241443,-4.4597543908043087e+21,2.0537927957361484e+22
68.434,0,21.46,5.5,1.46,0,0.166,2.98,0,0,0,0,0,0,0,0,0,0.0,650.0,0.33,-705.9634874315892,-4.4066240885479797e+21,-0.0
68.434,0,21.46,5.5,1.46,0,0.166,2.98,0,0,0,0,0,0,0,0,0,0.025,750.0,0.33,-718.5989223362653,-4.485494473222968e+21,1.1356288778765266e+20
68.434,0,21.46,5.5,1.46,0,0.166,2.98,0,0,0,0,0,0,0,0,0,0.05,800.0,0.33,-705.3278455104097,-4.4026564116759776e+21,2.2582675141133297e+20
68.434,0,21.46,5.5,1.46,0,0.166,2.98,0,0,0,0,0,0,0,0,0,0.15,850.0,0.33,-694.683527256708,-4.336214577136371e+21,7.047169511488498e+20
68.434,0,21.46,5.5,1.46,0,0.166,2.98,0,0,0,0,0,0,0,0,0,0.0,650.0,0.083,-702.4614448670932,-4.3847643388603956e+21,-0.0
68.434,0,21.46,5.5,1.46,0,0.166,2.98,0,0,0,0,0,0,0,0,0,0.0,700.0,0.083,-707.0168882820348,-4.413199416656461e+21,-0.0
68.434,0,21.46,5.5,1.46,0,0.166,2.98,0,0,0,0,0,0,0,0,0,0.0,750.0,0.083,-705.1204458459409,-4.401361822970363e+21,-0.0
68.434,0,21.46,5.5,1.46,0,0.166,2.98,0,0,0,0,0,0,0,0,0,0.01,800.0,0.083,-699.0237904465328,-4.3633064999672574e+21,4.385269575643686e+19
68.434,0,21.46,5.5,1.46,0,0.166,2.98,0,0,0,0,0,0,0,0,0,0.025,850.0,0.083,-713.2487759913384,-4.4520988597379347e+21,1.1271738405792103e+20
68.434,0,21.46,5.5,1.46,0,0.166,2.98,0,0,0,0,0,0,0,0,0,0.03,900.0,0.083,-706.7744182884827,-4.411685918956709e+21,1.3437645676286961e+20
68.434,0,21.46,5.5,1.46,0,0.166,2.98,0,0,0,0,0,0,0,0,0,0.0,720.0,0.167,-717.2275492567841,-4.476934362460846e+21,-0.0
68.434,0,21.46,5.5,1.46,0,0.166,2.98,0,0,0,0,0,0,0,0,0,0.01,750.0,0.167,-705.6740606897513,-4.4048174868254273e+21,4.426989511597175e+19
68.434,0,21.46,5.5,1.46,0,0.166,2.98,0,0,0,0,0,0,0,0,0,0.015,775.0,0.167,-711.8406219213934,-4.443309162033338e+21,6.715456535304057e+19
68.434,0,21.46,5.5,1.46,0,0.166,2.98,0,0,0,0,0,0,0,0,0,0.025,800.0,0.167,-713.3181912262041,-4.452532149633966e+21,1.1272835400831028e+20
68.434,0,21.46,5.5,1.46,0,0.166,2.98,0,0,0,0,0,0,0,0,0,0.0525,850.0,0.167,-703.3813411049133,-4.390506331176869e+21,2.367727270930736e+20
68.434,0,21.46,5.5,1.46,0,0.166,2.98,0,0,0,0,0,0,0,0,0,0.05,900.0,0.167,-709.70495927876,-4.42997835581802e+21,2.2722818393545097e+20
68.434,0,21.46,5.5,1.46,0,0.166,2.98,0,0,0,0,0,0,0,0,0,0.025,750.0,0.33,-707.7250007695237,-4.417619454803367e+21,1.1184444110437507e+20
68.434,0,21.46,5.5,1.46,0,0.166,2.98,0,0,0,0,0,0,0,0,0,0.05,775.0,0.33,-708.6759120838794,-4.423555043227575e+21,2.2689871107180603e+20
68.434,0,21.46,5.5,1.46,0,0.166,2.98,0,0,0,0,0,0,0,0,0,0.0575,800.0,0.33,-697.6532087307293,-4.354751328897212e+21,2.5788558517570162e+20
68.434,0,21.46,5.5,1.46,0,0.166,2.98,0,0,0,0,0,0,0,0,0,0.15,850.0,0.33,-719.8872044680032,-4.493535930289276e+21,7.302846490504014e+20
0.1,0,0.6,0.7,0,0,0,0.5,0.1,0,0,0,0,0,0,0,0,1.0,975.0,0.0,-706.694305589732,-4.4111858554911075e+21,2.0314261586560017e+22
0.1,0,0.6,0.7,0,0,0,0.5,0.1,0,0,0,0,0,0,0,0,5.0,975.0,0.007,-710.0005171323209,-4.431823227939947e+21,2.0409300198878546e+22
0.1,0,0.6,0.7,0,0,0,0.5,0.1,0,0,0,0,0,0,0,0,10.0,975.0,0.0417,-714.7515541610785,-4.461479201073452e+21,2.0545871002189427e+22
0.1,0,0.6,0.7,0,0,0,0.5,0.1,0,0,0,0,0,0,0,0,15.0,975.0,0.0972,-699.5395114340431,-4.366525630371297e+21,2.010859364933875e+22
0.1,0,0.6,0.7,0,0,0,0.5,0.1,0,0,0,0,0,0,0,0,10.0,925.0,0.0139,-703.4904028051337,-4.3911870943096445e+21,2.022216388781045e+22
0.1,0,0.6,0.7,0,0,0,0.5,0.1,0,0,0,0,0,0,0,0,15.0,925.0,0.0417,-694.580061957743,-4.335568746740232e+21,1.996603193178987e+22
0.1,0,0.6,0.7,0,0,0,0.5,0.1,0,0,0,0,0,0,0,0,20.0,925.0,0.0694,-691.8089846170665,-4.318271681979729e+21,1.9886376004849693e+22
0.1,0,0.6,0.7,0,0,0,0.5,0.1,0,0,0,0,0,0,0,0,1.0,975.0,0.0278,-697.8079091593557,-4.3557169689726985e+21,2.0058817924115487e+22
0.1,0,0.6,0.7,0,0,0,0.5,0.1,0,0,0,0,0,0,0,0,5.0,975.0,0.0556,-705.5794687966828,-4.404227044228894e+21,2.0282215076405357e+22
0.1,0,0.6,0.7,0,0,0,0.5,0.1,0,0,0,0,0,0,0,0,10.0,975.0,0.1111,-710.8543370151232,-4.437152771648399e+21,2.043384365466963e+22
0.1,0,0.6,0.7,0,0,0,0.5,0.1,0,0,0,0,0,0,0,0,15.0,975.0,0.125,-713.3136450968001,-4.4525037726942264e+21,2.0504537627010947e+22
0.1,0,0.6,0.7,0,0,0,0.5,0.1,0,0,0,0,0,0,0,0,1.0,1000.0,0.0278,-706.9688889967725,-4.412899805117854e+21,2.03221546162814e+22
0.1,0,0.6,0.7,0,0,0,0.5,0.1,0,0,0,0,0,0,0,0,5.0,1000.0,0.0694,-703.3647244497621,-4.390402610015415e+21,2.0218551204127286e+22
0.1,0,0.6,0.7,0,0,0,0.5,0.1,0,0,0,0,0,0,0,0,10.0,1000.0,0.125,-709.1007941560549,-4.426207157122095e+21,2.0383437236985777e+22
0.1,0,0.6,0.7,0,0,0,0.5,0.1,0,0,0,0,0,0,0,0,1.0,800.0,0.0389,-710.3189768761044,-4.433811053660644e+21,2.041845447462244e+22
0.1,0,0.6,0.7,0,0,0,0.5,0.1,0,0,0,0,0,0,0,0,5.0,800.0,0.0694,-696.1759578227931,-4.345530328729874e+21,2.0011906712173843e+22
0.1,0,0.6,0.7,0,0,0,0.5,0.1,0,0,0,0,0,0,0,0,10.0,800.0,0.1389,-704.2074966953633,-4.3956631943724574e+21,2.0242777090369216e+22
0.1,0,0.6,0.7,0,0,0,0.5,0.1,0,0,0,0,0,0,0,0,15.0,800.0,0.1667,-708.51275152278,-4.422536595005193e+21,2.0366533673759204e+22
62.34000000000001,0.016,25.04,6.93,0.76,0.44,0.265,3.78,0,0.028,0.001,0.4,0,0,0,0,0,0.0,1020.0,0.0,-386.0790162070478,-2.4099052191643924e+21,-0.0
62.34000000000001,0.016,25.04,6.93,0.76,0.44,0.265,3.78,0,0.028,0.001,0.4,0,0,0,0,0,22.3,980.0,0.0,-528.4408000907084,-3.298527474166202e+21,1.5190280381692796e+22
62.34000000000001,0.016,25.04,6.93,0.76,0.44,0.265,3.78,0,0.028,0.001,0.4,0,0,0,0,0,14.1,990.0,0.0,-438.1700915377988,-2.73505771137894e+21,1.2595406229399115e+22
62.34000000000001,0.016,25.04,6.93,0.76,0.44,0.265,3.78,0,0.028,0.001,0.4,0,0,0,0,0,27.0,950.0,0.0,-458.51561594566886,-2.862054474732865e+21,1.3180247937713596e+22
62.34000000000001,0.016,25.04,6.93,0.76,0.44,0.265,3.78,0,0.028,0.001,0.4,0,0,0,0,0,27.9,880.0,0.0,-394.1380894203587,-2.460209954161879e+21,1.1329685532177412e+22
62.34000000000001,0.016,25.04,6.93,0.76,0.44,0.265,3.78,0,0.028,0.001,0.4,0,0,0,0,0,34.4,750.0,0.0,-502.7870930629732,-3.138397034899079e+21,1.4452852456910664e+22
62.34000000000001,0.016,25.04,6.93,0.76,0.44,0.265,3.78,0,0.028,0.001,0.4,0,0,0,0,0,21.4,640.0,0.0,-435.42410560211783,-2.7179172671684194e+21,1.2516471566746234e+22
62.34000000000001,0.016,25.04,6.93,0.76,0.44,0.265,3.78,0,0.028,0.001,0.4,0,0,0,0,0,5.4,630.0,0.0,-406.42355576177505,-2.536895835065e+21,1.1682837064598698e+22
59.16899999999999,0.027,25.84,6.5,1.34,0.72,0.214,3.21,0,0.026,0.014,2.94,0,0,0,0,0.2,11.0,850.0,0.25,-426.75362172414026,-2.6637961068020834e+21,1.2267234412596103e+22
59.16899999999999,0.027,25.84,6.5,1.34,0.72,0.214,3.21,0,0.026,0.014,2.94,0,0,0,0,0.2,35.0,850.0,0.5,-469.80199320976567,-2.932504041615357e+21,1.3504680182736623e+22
59.16899999999999,0.027,25.84,6.5,1.34,0.72,0.214,3.21,0,0.026,0.014,2.94,0,0,0,0,0.2,49.0,850.0,1.0,-398.03902154147124,-2.4845595724618636e+21,1.1441819668412692e+22
59.206999999999994,0.027,25.84,6.3,1.4,0.76,0.216,3.21,0,0.026,0.014,3,0,0,0,0,0.5,0.0,1050.0,1.0,-411.59243282910353,-2.569159965719264e+21,-0.0
59.206999999999994,0.027,25.84,6.3,1.4,0.76,0.216,3.21,0,0.026,0.014,3,0,0,0,0,0.5,32.0,850.0,0.25,-458.24159750356745,-2.860344051617268e+21,1.3172371148176223e+22
59.206999999999994,0.027,25.84,6.3,1.4,0.76,0.216,3.21,0,0.026,0.014,3,0,0,0,0,0.5,39.0,850.0,0.5,-496.9791064988462,-3.102143582765798e+21,1.4285899140007333e+22
59.206999999999994,0.027,25.84,6.3,1.4,0.76,0.216,3.21,0,0.026,0.014,3,0,0,0,0,0.5,57.0,850.0,1.0,-405.57355399524107,-2.531590124038295e+21,1.1658403362363048e+22
59.761999999999986,0.218,25.37,6.21,1.34,0.76,0.218,3.2,0,0.027,0.015,2.88,0,0,0,0,1.5,0.0,1050.0,1.0,-432.1710446489458,-2.6976116606987194e+21,-0.0
59.761999999999986,0.218,25.37,6.21,1.34,0.76,0.218,3.2,0,0.027,0.015,2.88,0,0,0,0,1.5,43.0,850.0,0.25,-339.16796304461576,-2.1170864253244916e+21,9.749543287064451e+21
59.761999999999986,0.218,25.37,6.21,1.34,0.76,0.218,3.2,0,0.027,0.015,2.88,0,0,0,0,1.5,62.0,850.0,0.5,-472.7670935460032,-2.951012197914152e+21,1.3589913392321439e+22
59.761999999999986,0.218,25.37,6.21,1.34,0.76,0.218,3.2,0,0.027,0.015,2.88,0,0,0,0,1.5,74.0,850.0,1.0,-421.30819058263535,-2.62980572561681e+21,1.2110702922551311e+22
62.76,0.015,26.8,2.4,0.23,0.4,0.016,3.72,0.05,0.022,0.002,0.05,0,1.02,0.16,0, ,2.17,900.0,0.25,-436.66808417571576,-2.725682181424818e+21,1.2552230318376554e+22
66.904,0.016,22.2,5.7,1.6,0.44,0.16,2.98,0,0,0,0,0,0,0,0, ,0.0,960.0,1.0,-477.5776627135254,-2.9810397706578255e+21,-0.0
61.03,0.03,26.03,6.67,0.94,0,0.4,4.93,1.3,0,0,0,0,0,0,0, ,15.0,939.11,0.2356,-698.7388033720254,-4.361527610648182e+21,2.0085576917920883e+22
70.67,1.02,16.36,3.5,13.12,1,0,1,0,1.01,1,1,2,3.81,0,0, ,11.92,800.0,10.0,-449.92506681325966,-2.8084322670483666e+21,1.2933308545578083e+22
60.197,0.023,26.05,6.31,0.96,0,0.4,4.74,1.32,0,0,0,0,0,0,0, ,1.0,830.0,19.0,-706.4205063355201,-4.409476800546317e+21,2.0306391097682053e+22
67.0,0.01,12.0,5,6,0,0.4,4.74,1.32,0,0,0,0,0,0,0,0,5.7,750.0,4.0,-696.9936798225677,-4.3506345494524676e+21,2.0035412517268234e+22
61.03,0.03,26.03,6.67,0.94,0,0.4,4.93,1.3,0,0,0,0,0,0,0,0,15.0,870.37,10.0,-706.6894163474927,-4.4111553368410497e+21,2.0314121042982657e+22
57.0, ,11.0,2,3,2,1,4,3, , ,4, , , , ,0,9.0,866.74,100.0,-460.18774479636704,-2.872491903018923e+21,1.3228314071274938e+22
61.0,0.03,20.0,6,0,0.39,0.178,3.19,0,0.022,0.001,0.2,0,0,0.001,0.002,0,10.12,1000.0,3.0,-373.5285046217232,-2.331564925848796e+21,1.073725328321441e+22
66.904,0.016,22.2,5.7,1.6,0.44,0.16,2.98,0,0,0,0,0,0,0,0,0,4.0,750.0,5.0,-506.23324282908663,-3.1599079017391587e+21,1.4551913659557359e+22
60.69,0.02,27.81,5.38,1.89,0.4,5.36,6.32,0,0,0,0,0,0,0,0,0,1.0,980.0,0.025,-412.90516613688635,-2.5773540470264446e+21,1.1869154016101931e+22
63.0,1.02,26.0,2,10,0,0.4,4.93,1.3,0,0,0,0,0,0,0,0,13.0,750.0,5.0,-707.8153323139993,-4.4181833043039837e+21,2.0346486029211054e+22
62.927,1.02,29.817,7.92,1.83,1.36,1.5,5.28,0,1.01,1,1,1,0,0,0,0,1.72,850.0,2.0,-439.4548198273289,-2.743076985362187e+21,1.2632336350860032e+22
58.0,0.016,18.0,2,0,0.44,0.16,2.98,0,0,0.001,0,0.001,0,0,0,0,20.0,850.0,5.0,-447.83947028511017,-2.7954139735196576e+21,1.287335708834723e+22
62.0,0.01,22.0,8,8,0,0.3,3.75,0,0.25,0.0004,0.51,0.67,0,0,0,0,51.0,918.0,20.0,-689.6797900669416,-4.3049812495978495e+21,1.9825171301885773e+22
69.66,0.02,15.27,2.04,11.05,0,0,0,0,0,0,0,0,1.96,0,0,0,0.37,850.0,2.0,-707.329632304379,-4.415151564843933e+21,2.039956582451132e+21
70.0,0.03,26.0,1,4,0.67,0.18,3.13,0,0,0.1,0,0,0,0,0,0,5.1,700.0,47.0,-435.44892847426814,-2.718072211536382e+21,1.251718511193006e+22
61.927,0.02,28.817,6.92,0.83,0.36,0.5,4.28,0,0.01,0,0,0,0,0,0,0,7.0,850.0,2.0,-444.79596863010886,-2.7764164361891396e+21,1.2785870195825532e+22
70.0,0.015,31.0,3,0,0.2,0.37,4.6,0,0,0,0.2,0,0,0,0, ,2.21,1000.0,2.0,-496.69012073278464,-3.100339733614042e+21,1.4277592107673645e+22
61.927,0.02,28.817,6.92,0.83,0.36,0.5,4.28,0,0.01,0,0,0,0,0,0, ,10.0,850.0,6.0,-418.47159682693194,-2.6120997073937094e+21,1.2029163695317728e+22
65.0,0.03,12.0,1,11,0,0.4,4.74,1.32,0,0,0,0,0,0,0, ,5.0,927.79,5.0,-712.6182166390809,-4.4481629082611425e+21,2.048454720754229e+22
68.92,1.019,29.12,9.12,1.5,1,1.4,4.75,1.1,1.025,1.003,1.49,1.592,0,0,0, ,5.0,900.0,200.0,-481.2208184328378,-3.0037803486577736e+21,1.383291970689569e+22
67.0,0.016,27.0,3,1,0,0.4,4.93,1.3,0,0,0,0,0,0,0, ,22.7,880.0,10.0,-712.6265144590523,-4.448214703253404e+21,2.048478573229644e+22
66.904,0.016,22.2,5.7,1.6,0.44,0.16,2.98,0,0,0,0,0,0,0,0, ,27.0,750.0,1.0,-453.52156274861824,-2.830881594676875e+21,1.3036691519868368e+22
66.904,0.016,22.2,5.7,1.6,0.44,0.16,2.98,0,0,0,0,0,0,0,0, ,56.47,700.0,200.0,-482.1754307896867,-3.0097390389892245e+21,1.3860360489957625e+22
65.7,0.04,27.8,4,1.2,0.3,0.15,4.1,0.09,0,0,0,0,0,0,0, ,6.0,1025.0,14.0,-518.4209449688732,-3.2359835384957066e+21,1.4902254913828673e+22
69.66,0.02,15.27,2.04,11.05,0,0,0,0,0,0,0,0,1.96,0,0, ,0.57,750.0,3.0,-699.7750875444699,-4.367996096452581e+21,3.6864579725693126e+21
64.0,0.03,30.0,6,0,0,0.27,3.9,0.05,0,0,0,0,0,0,0, ,4.58,750.0,5.0,-695.1293070603072,-4.338997134670437e+21,1.998182024167205e+22
58.82,1.015,25.91,8.61,4.18,1.2,1.382,5.6,1,1.5,1,1.2,0,0,0,0, ,39.0,800.0,3.0,-432.7070693866202,-2.700957527111283e+21,1.2438369077473002e+22
61.03,0.03,26.03,6.67,0.94,0,0.4,4.93,1.3,0,0,0,0,0,0,0, ,1.0,753.8,0.179,-701.2896049359788,-4.37744971401038e+21,2.0158900913622695e+22
61.03,0.03,26.03,6.67,0.94,0,0.4,4.93,1.3,0,0,0,0,0,0,0, ,5.0,827.79,3.0,-702.4832648508997,-4.384900539199316e+21,2.0193213231643792e+22
62.927,1.02,29.817,7.92,1.83,1.36,1.5,5.28,0,1.01,1,1,1,0,0,0, ,8.0,800.0,3.0,-397.7871853809664,-2.482987611147992e+21,1.1434580519036524e+22
66.48,0.01,25.05,9.25,0.42,0,0.27,3.9,0.05,0,0,0,0,0,0,0, ,2.3,1025.0,150.0,-699.2554481976337,-4.364752507649629e+21,2.010042811744483e+22
66.904,0.016,22.2,5.7,1.6,0.44,0.16,2.98,0,0,0,0,0,0,0,0, ,43.0,850.0,4.0,-453.49613661649266,-2.8307228847601473e+21,1.3035960633691633e+22
61.03,0.03,26.03,6.67,0.94,0,0.4,4.93,1.3,0,0,0,0,0,0,0, ,10.0,912.47,0.154,-710.7983280463102,-4.4368031636650685e+21,2.0432233650408013e+22
7.0, ,28.0, , ,1, ,4,3, , ,5, , , , , ,10.0,870.0,10.0,-378.20957360207984,-2.3607841584241823e+21,1.087181282192803e+22
61.337,0.034,24.53,7.33,0.59,0.87,0.23,3.62,0,0.023,0.011,0.668,0.757,0,0,0, ,23.42,800.0,100.0,-432.86687193045253,-2.7019550145898847e+21,1.2442962677070354e+22
64.0, ,13.0, ,2, ,1,4, , , ,5, , , , , ,8.0,800.0,20.0,-681.6496808609248,-4.254857307933893e+21,1.959434202013071e+22
69.66,0.02,15.27,2.04,11.05,0,0,0,0,0,0,0,0,1.96,0,0, ,6.09,750.0,10.0,-698.7600774892458,-4.3616604036878723e+21,2.008618845246817e+22
67.52,0.026,22.1,5.44,0.81,0.66,0.17,2.91,0,0.014,0.0065,0.152,0.063,0,0,0, ,0.02,900.0,30.0,-434.9040200027716,-2.7146708928573e+21,5.4843701511785275e+19
6.0, ,27.0,2, ,3,1,3,3, , ,4, , , , , ,7.0,951.19,50.0,-462.12914033366656,-2.8846100939627467e+21,1.3284120402917547e+22
61.03,0.03,26.03,6.67,0.94,0,0.4,4.93,1.3,0,0,0,0,0,0,0, ,5.0,786.2,0.1823,-706.8022863450515,-4.411859871365811e+21,2.031736554437109e+22
66.81,0.021,22.1,5.63,1.54,0.58,0.14,3.15,0,0.028,0.001,0,0,0,0,0, ,5.0,1223.0,10.0,-407.6133559186566,-2.544322567644255e+21,1.171703843205199e+22
61.337,0.034,24.53,7.33,0.59,0.87,0.23,3.62,0,0.023,0.011,0.668,0.757,0,0,0, ,15.61,850.0,50.0,-486.28366980252076,-3.035382666907335e+21,1.3978453760706678e+22
58.0,2,11.0,5, ,3, ,3, , , , , , , , , ,3.0,895.0,100.0,-420.7702669911325,-2.626448006558649e+21,1.2095240054851743e+22
62.9099,0.0205,24.89,6.82,0.85,0.328,0.278,3.72,0,0.0267,0.0009,0.156,0,0,0,0, ,0.24,750.0,3.0,-421.2546003271645,-2.6294712152421606e+21,7.21623786174633e+20
75.0, ,12.0,2, , , ,1,2, , ,4, , , , , ,1.0,820.0,20.0,-712.9573056923589,-4.450279502131704e+21,2.049429448253085e+22
65.0,0.02,29.0,8,10,0.44,0.16,2.98,0,0,0.001,0,0.001,0,0,0, ,4.08,850.0,5.0,-441.39303539947394,-2.7551753269635166e+21,1.2688051272902376e+22
66.0,2,16.0,4,3,3, ,1,5, , ,5, , , , , ,10.0,890.0,100.0,-376.4874533097929,-2.3500346835597273e+21,1.0822309660767214e+22
66.0,1,26.0, ,5,3,1, ,1, , ,4, , , , , ,5.0,902.85,100.0,-357.84414907052036,-2.233663178498188e+21,1.028639907515925e+22
61.03,0.03,26.03,6.67,0.94,0,0.4,4.93,1.3,0,0,0,0,0,0,0, ,15.0,856.03,0.2152,-707.6726151634186,-4.417292463850059e+21,2.034238355731217e+22
72.0,2,21.0,4,2,3, ,2,5, , ,4, , , , , ,10.0,904.0,50.0,-411.4535663278118,-2.568293161018201e+21,1.1827427093998131e+22
66.48,0.016,22.39,5.7,1.43,0.39,0.178,3.19,0,0.022,0.001,0.2,0,0,0.001,0.002, ,19.0,850.0,50.0,-485.2625930480835,-3.029009105806137e+21,1.394910242714487e+22
56.0,0.01,19.0,8,1,0,0.6,4.74,1.32,0,0,0,0,0,0,0, ,9.46,850.0,3.0,-719.9745595939756,-4.4940812009855957e+21,2.069600876018842e+22
59.0,0.01,30.0,0,0,0,0.4,4.74,1.32,0,0,0,0,0,0,0, ,4.2,850.0,1.0,-677.7824832421173,-4.2307182603972966e+21,1.948317759809703e+22
65.7,0.04,27.8,4,1.2,0.3,0.15,4.1,0.09,0,0,0,0,0,0,0,0,6.0,1025.0,10.0,-555.6184033966118,-3.468170074001651e+21,1.5971513424728514e+22
66.904,0.016,22.2,5.7,1.6,0.44,0.16,2.98,0,0,0,0,0,0,0,0,0,55.0,700.0,5.0,-496.9247254359502,-3.101804136171201e+21,1.428433593067016e+22
63.427,1.52,30.317,8.42,2.33,1.86,1.5,5.28,0,1.01,1,0,1,0,0,0,0,2.1,780.0,2.0,-386.70420932096454,-2.4138076745814607e+21,1.1115995137691787e+22
58.0,1.02,29.0,9,0,0,0.4,4.93,1.3,0,0,0,0,0,0,0,0,32.5,850.0,5.0,-704.8154133172076,-4.3994578099260097e+21,2.026025194078372e+22
66.5,0.03,22.5,5.6,1.3,0.55,0.17,3.15,0.12,0.04,0.03,0.35,0,0,0,0,0,0.2,750.0,2.0,-461.8627069470914,-2.8829470167637447e+21,6.433110355713685e+20
66.48,0.016,22.39,5.7,1.43,0.39,0.178,3.19,0,0.022,0.001,0.2,0,0,0.001,0.002,0,17.0,850.0,5.0,-466.4115328742042,-2.9113407882007827e+21,1.3407219799073313e+22
73.0, ,1.0,7, ,2,1,2,2, , ,3, , , , ,0,8.0,804.77,50.0,-468.8276462189056,-2.926422167698409e+21,1.3476672118299354e+22
56.0,0.01,19.0,8,1,0,0.4,4.74,1.32,0,0,0,0,0,0,0,0,9.46,850.0,3.0,-704.3140796489738,-4.3963284851688944e+21,2.024584086770998e+22
73.0, ,17.0,5, , ,1,2, , , ,4, , , , ,0,1.0,818.36,4.0,-701.7144772853459,-4.380101767215129e+21,2.017111406997286e+22
52.0,1,22.0,9, ,3,1,3, , , ,5, , , , ,0,5.0,810.0,100.0,-480.09973766382456,-2.996782562497593e+21,1.3800693710702906e+22
66.0,1.015,25.0,1,4,0.44,0.16,2.98,0,0,0,0,0.001,0,0,0,0,6.5,750.0,5.0,-434.3051949585655,-2.710933026931366e+21,1.2484307951834777e+22
66.48,0.016,22.39,5.7,1.43,0.39,0.178,3.19,0,0.022,0.001,0.2,0,0,0.001,0.002, ,5.8,850.0,5.0,-423.94229691114606,-2.646247817319374e+21,1.218642155305524e+22
59.0, ,27.0,7,5,3,1,5, , , ,3, , , , , ,4.0,985.87,30.0,-409.70843974837237,-2.55740008090934e+21,1.1777262606247224e+22
61.03,0.03,26.03,6.67,0.94,0,0.4,4.93,1.3,0,0,0,0,0,0,0, ,10.0,951.19,0.231,-709.0753879755617,-4.4260485717434565e+21,2.038270692432814e+22
78.0, ,3.0,4,5,3,1,4, , , ,2, , , , , ,8.0,700.0,100.0,-441.13000264873943,-2.7535334765334317e+21,1.2680490272251898e+22
69.0, ,26.0,2,1, , ,5, , , ,1, , , , , ,3.0,1016.07,50.0,-717.5642385617722,-4.479035977102582e+21,2.0626722943720848e+22
67.52,0.026,22.1,5.44,0.81,0.66,0.17,2.91,0,0.014,0.0065,0.152,0.063,0,0,0, ,3.42,750.0,20.0,-380.4887707114971,-2.375010906781165e+21,1.0937329419305162e+22
66.81,0.021,22.1,5.63,1.54,0.58,0.14,3.15,0,0.028,0.001,0,0,0,0,0, ,48.4,850.0,100.0,-446.22065550917114,-2.7853093316882465e+21,1.2826823493045128e+22
63.0, ,12.0,9,2, , ,3,3, , ,1, , , , , ,2.0,1073.0,50.0,-677.7161757097954,-4.230304368780543e+21,1.9481271556763327e+22
60.69,0.02,25.56,6.31,0.96,0,0.4,4.74,1.32,0,0,0,0,0,0,0,0,0.38,1000.0,0.0,-707.4416491938454,-4.4158507742679825e+21,2.1109347617219609e+21
60.69,0.02,25.56,6.31,0.96,0,0.4,4.74,1.32,0,0,0,0,0,0,0,0,1.0,980.0,0.0,-703.1567799871291,-4.3891046206796595e+21,2.0212573742336538e+22
60.69,0.02,25.56,6.31,0.96,0,0.4,4.74,1.32,0,0,0,0,0,0,0,0,1.2,973.0,0.0,-699.8097390459668,-4.368212391124925e+21,2.0116361469672253e+22
60.69,0.02,25.56,6.31,0.96,0,0.4,4.74,1.32,0,0,0,0,0,0,0,0,3.74,963.0,0.0,-684.9200923930088,-4.275271216717161e+21,1.96883515442389e+22
60.69,0.02,25.56,6.31,0.96,0,0.4,4.74,1.32,0,0,0,0,0,0,0,0,4.67,950.0,0.0,-710.9741249161041,-4.4379004877263214e+21,2.0437287014459263e+22
60.69,0.02,25.56,6.31,0.96,0,0.4,4.74,1.32,0,0,0,0,0,0,0,0,14.76,918.0,0.0,-702.8055969255987,-4.386912536009587e+21,2.0202478819368757e+22
60.69,0.02,25.56,6.31,0.96,0,0.4,4.74,1.32,0,0,0,0,0,0,0,0,3.64,904.0,0.0,-712.9127561496157,-4.450001423885901e+21,2.0493013884883905e+22
60.69,0.02,25.56,6.31,0.96,0,0.4,4.74,1.32,0,0,0,0,0,0,0,0,4.08,887.0,0.0,-705.4901573198667,-4.403669561990608e+21,2.0279647775822384e+22
60.69,0.02,25.56,6.31,0.96,0,0.4,4.74,1.32,0,0,0,0,0,0,0,0,0.48,870.0,0.0,-710.054594113327,-4.432160776455387e+21,2.898307239525848e+21
60.69,0.02,25.56,6.31,0.96,0,0.4,4.74,1.32,0,0,0,0,0,0,0,0,6.75,854.0,0.0,-715.0035226183836,-4.4630519881839506e+21,2.0553113954499605e+22
60.69,0.02,25.56,6.31,0.96,0,0.4,4.74,1.32,0,0,0,0,0,0,0,0,0.04,845.0,0.0,-713.3413156552107,-4.452676492319825e+21,1.817671353699489e+20
60.69,0.02,25.56,6.31,0.96,0,0.4,4.74,1.32,0,0,0,0,0,0,0,0,0.09,815.0,0.0,-712.7602598239736,-4.449049541821243e+21,4.195928852903762e+20
60.69,0.02,25.56,6.31,0.96,0,0.4,4.74,1.32,0,0,0,0,0,0,0,0,0.15,800.0,0.0,-683.9139102838732,-4.2689906279919366e+21,6.937917868972835e+20
58.53,<0.01,26.3,6.9,2.9,0.2,0.37,4.6,0,0,0,0.2,0,0,0,0,0,1.5,1025.0,0.0,-520.3076231284805,-3.2477601835679754e+21,1.495648836860645e+22
58.53,<0.01,26.3,6.9,2.9,0.2,0.37,4.6,0,0,0,0.2,0,0,0,0,0,23.0,1000.0,0.0,-534.0228771149261,-3.333370798951369e+21,1.5350739822174146e+22
58.53,<0.01,26.3,6.9,2.9,0.2,0.37,4.6,0,0,0,0.2,0,0,0,0,0,32.5,950.0,0.0,-502.71746770417724,-3.137962433409474e+21,1.445085104308795e+22
58.53,<0.01,26.3,6.9,2.9,0.2,0.37,4.6,0,0,0,0.2,0,0,0,0,0,34.0,900.0,0.0,-521.0998928039756,-3.252705530882416e+21,1.4979262534618268e+22
58.53,<0.01,26.3,6.9,2.9,0.2,0.37,4.6,0,0,0,0.2,0,0,0,0,0,38.0,850.0,0.0,-559.5957924701491,-3.492996936598671e+21,1.6085845352171933e+22
58.53,<0.01,26.3,6.9,2.9,0.2,0.37,4.6,0,0,0,0.2,0,0,0,0,0,37.0,800.0,0.0,-472.35102624160123,-2.9484151058000747e+21,1.3577953341147426e+22
58.53,<0.01,26.3,6.9,2.9,0.2,0.37,4.6,0,0,0,0.2,0,0,0,0,0,7.0,750.0,0.0,-513.4669596988318,-3.205060762440108e+21,1.4759850267469446e+22
